Repository: stloendays/PUR-NEW

# PUR-NEW

> **Agent handoff:** automated coding/research agents should read [`AGENTS.md`](AGENTS.md) first. Claude Code should also read [`CLAUDE.md`](CLAUDE.md). These files point to the current reconciled experimental facts and canonical manuscript sources.

## Rheological State Identification Guides Hypothesis-Driven Experiment Selection in Reactive Polyurethane Hot-Melt Adhesives

PUR-NEW studies a practical data-to-decision problem:

> **How can reactive-PUR measurements remain scientifically comparable and useful for the next experimental decision when nominally identical formulations are realized under different preparation, reaction and measurement histories?**

The project is organized as one continuous materials-science loop rather than a materials study followed by a separate Agent benchmark.

```text
real-world experimental realization
-> realization-aware rheological state
-> reusable local thermal-response structure
-> actionable thermal-hold failure coordinate
-> structured + provenance-preserved evidence
-> deterministic scientific decision geometry
-> model-mediated experiment selection
-> human wet-lab execution
-> physical adjudication
-> updated evidence state
```

The Agent is a scientific decision layer over structured evidence. It does not create the underlying physical rules, synthesize material, or operate laboratory hardware.

---

## 1. Local experimental system

The original local design uses PPG2000 / STEPANPOL PDP-70 / 4,4'-MDI.

```text
E1/E2/E3: NCO:OH = 1.70 / 1.80 / 1.90 at 50/50 PPG2000/PDP-70
E4/E2/E5: composition perturbation around 50/50 at NCO:OH = 1.80
```

R01, R02 and R03 are **same-operator run labels**, not different operators.

The compact source data are stored in:

- `data/formulations.csv`

# Statistical analysis outputs

This directory contains compact, reproducible results used by `docs/STATISTICAL_ANALYSIS.md`.

## Primary local result

The strongest current model is a **realization/state-specific vertical offset plus a shared quadratic thermal-response shape**:

```text
ln(eta_r(T)) = alpha_r + beta1 * dx + beta2 * dx^2 + epsilon
```

It is compared against formulation-only and more flexible alternatives in `results/local_model_comparison.csv` and `results/local_nested_model_tests.csv`.

`results/local_validation.csv` contains held-temperature and one-point-anchor validation summaries. The one-point-anchor test learns the shared thermal shape without the held-out realization and uses one measured viscosity from that realization only to set its vertical offset.

## Secondary local result

`results/local_hold_dynamics.csv` summarizes isothermal-hold trajectories. The fitted logarithmic slopes are treated as **apparent rheological drift descriptors**, not reaction-rate constants.

## External context

`results/external_family_master_curve_summary.csv` and `results/external_static_viscosity_vs_stability_pairs.csv` contain only derived compact subsets from the external PUR database. The full external database is intentionally not copied into this repository.

## Reproduction

Run local analysis only:

```bash
python scripts/statistical_analysis.py
```

Run local analysis plus external-database context:

```bash
python scripts/statistical_analysis.py \
  --external-db /path/to/hmpur_external.db
```

The run labels GJJ, ZYX and CHH are treated as opaque within-operator realization labels. They are not interpreted as different operators.

## Strict local transfer and bounded extrapolation

The chemistry-audited transfer analysis now has two levels:

1. `local_leave_one_formulation_one_point.csv` and `local_leave_one_formulation_pooled.csv` test one-point reconstruction when an entire nominal formulation is absent from thermal-shape fitting.
2. `local_joint_formulation_temperature_extrapolation.csv` and `local_joint_formulation_temperature_extrapolation_summary.csv` apply a stricter joint holdout: the target formulation is absent from shape fitting, the shared shape is trained only through 110 C, one 110 C state anchor is supplied, and 120/130 C are predicted.

The second test gives a pooled multiplicative RMSE of approximately **1.088x** across 12 held predictions. It is reported only as **10-20 C short-range local extrapolation within the chemistry-audited E1-E3 neighborhood**.

Recompute the provenance-aware audit with:

```bash
python scripts/analysis_audit_v1.py --output-dir analysis/results
```

The manuscript figures are built by the Python scripts under `analysis/figures_composite/` (see its README): one `make_figN.py` per figure, each writing SVG, PDF and PNG, plus `make_sheet.py` for the combined sheets. The R route below produced the earlier Figure 3 and is kept for the earlier manuscript drafts, which still reference `analysis/figures/`.

Render the earlier Figure 3 with R:

```bash
Rscript scripts/figure3_local_transfer.R
```

The R script writes `analysis/figures/Figure3_local_transfer.pdf` and `analysis/figures/Figure3_local_transfer.svg`.

File: analysis/results/local_thermal_curve_fits.csv
realization_id,formulation_id,retest_after_1d,n_points,apparent_E_kJ_mol,r2_lneta_vs_invT
E1__+P__day1_0,E1,false,6,40.76615315299795,0.9978620289891083
E1__GJJ__day1_1,E1,true,6,42.712119013900216,0.9962410157820217
E2__CHH__day1_0,E2,false,6,37.63397361918511,0.9650668411884067
E2__GJJ__day1_0,E2,false,6,42.66056318807084,0.9896817908831455
E2__ZYX__day1_0,E2,false,6,41.22698438637584,0.9900878503320944
E2__ZYX__day1_1,E2,true,6,44.55106509264382,0.9947761549778832
E3__CHH__day1_0,E3,false,6,43.52499154680564,0.9959116153578544
