Repository: stloendays/PUR-NEW

# PUR-NEW

> **Agent handoff:** automated coding/research agents should read [`AGENTS.md`](AGENTS.md) first. Claude Code should also read [`CLAUDE.md`](CLAUDE.md). These files point to the current reconciled experimental facts and canonical manuscript sources.

## Rheological State Identification Guides Hypothesis-Driven Experiment Selection in Reactive Polyurethane Hot-Melt Adhesives

PUR-NEW studies a practical data-to-decision problem:

> **How can reactive-PUR measurements remain scientifically comparable and useful for the next experimental decision when nominally identical formulations are realized under different preparation, reaction and measurement histories?**

The project is organized as one continuous materials-science loop rather than a materials study followed by a separate Agent benchmark.

```text
real-world experimental realization
-> realization-aware rheological state
-> reusable local thermal-response structure
-> actionable thermal-hold failure coordinate
-> structured + provenance-preserved evidence
-> deterministic scientific decision geometry
-> model-mediated experiment selection
-> human wet-lab execution
-> physical adjudication
-> updated evidence state
```

The Agent is a scientific decision layer over structured evidence. It does not create the underlying physical rules, synthesize material, or operate laboratory hardware.

---

## 1. Local experimental system

The original local design uses PPG2000 / STEPANPOL PDP-70 / 4,4'-MDI.

```text
E1/E2/E3: NCO:OH = 1.70 / 1.80 / 1.90 at 50/50 PPG2000/PDP-70
E4/E2/E5: composition perturbation around 50/50 at NCO:OH = 1.80
```

R01, R02 and R03 are **same-operator run labels**, not different operators.

The compact source data are stored in:

- `data/formulations.csv`
- `data/temperature_sweeps.csv`
- `data/thermal_hold.csv`
- `data/realization_metadata.csv`

# Data

This directory contains the compact experimental dataset and provenance metadata used by the current repository narrative.

## Files

- `formulations.csv` — original E1-E5 formulation design plus the follow-up formulation. The `amount_basis` field prevents grams and source-reported parts from being mixed silently.
- `temperature_sweeps.csv` — long-form 80-130 °C source-reported viscosity values.
- `thermal_hold.csv` — long-form 120 °C hold data for E1, E5 and the two follow-up repeats.
- `realization_metadata.csv` — same-operator realization provenance, chemistry-comparability flags, retest caveats and analysis role.
- `experimental_methods_metadata.csv` — verified viscometer, spindle, output unit, temperature-equilibration, thermal-hold and sample-preparation metadata.
- `external_evidence_hints.csv` — curated source-level external PUR evidence used only as directional prior information.
- `external_evidence_basis_audit.csv` — audit of whether reported modifier percentages are directly commensurate with a total-formulation basis.

## Important metadata rules

1. `viscosity_reported` is the instrument-reported viscosity in **mPa·s**, measured with an RV-SSR-H high-temperature rotational viscometer (Shanghai Fangrui Instrument Co., Ltd.), NKY-25 heater and No. 27 spindle. Rotation speed was adjusted to maintain approximately 40–60% torque; each temperature setpoint was equilibrated for 15 min before the displayed value was recorded.
2. R01, R02 and R03 are retained as source run labels, but project metadata confirms that these records were produced by the **same operator**. Statistical analysis therefore treats them as opaque within-operator experimental realizations, not as operator categories.
3. The temperature-sweep repeatability protocol used the same mother sample across temperatures within a sweep, so individual temperature points are not independent resyntheses. Prime-marked runs remain recorded through `retest_after_1d = true`; the available metadata do not establish independent synthesis-batch identities across distinct run labels.
4. The E1 `+P` temperature sweep is explicitly phosphoric-acid-labelled in the source record. Because the additive identity/amount is not represented in `formulations.csv`, `realization_metadata.csv` flags this curve as `sensitivity_only` for the chemistry-audited primary state-shift analysis.
5. The follow-up formulation stops at 60 min. No 90 min follow-up value should be imputed.
6. No NCO:OH value is inferred for the follow-up formulation because it was not explicitly reported with that row.
7. Differences among realization labels are not assigned to a specific physical cause unless corresponding reaction/preparation metadata are available.
8. External modifier percentages are not assumed to share the same denominator. `external_evidence_basis_audit.csv` identifies which values are suitable as directly commensurate numeric anchors and which are only directional evidence.

File: data/thermal_hold.csv
formulation_id,stage,run_label,temperature_c,time_min,viscosity_reported
E1,original,GJJ,120,15,708.7
E1,original,GJJ,120,30,728.6
E1,original,GJJ,120,60,776.1
E1,original,GJJ,120,90,828.1
E5,original,ZYX,120,15,2210
E5,original,ZYX,120,30,2470
E5,original,ZYX,120,60,3349
E5,original,ZYX,120,90,4267
F1,follow_up,repeat_1,120,15,1230
F1,follow_up,repeat_1,120,30,1189
F1,follow_up,repeat_1,120,45,1203
F1,follow_up,repeat_1,120,60,1228
F1,follow_up,repeat_2,120,15,1281
F1,follow_up,repeat_2,120,30,1260
F1,follow_up,repeat_2,120,45,1289
F1,follow_up,repeat_2,120,60,1320
