Repository: stloendays/PUR-NEW

# PUR-NEW

> **Agent handoff:** automated coding/research agents should read [`AGENTS.md`](AGENTS.md) first. Claude Code should also read [`CLAUDE.md`](CLAUDE.md). These files point to the current reconciled experimental facts and canonical manuscript sources.

## Rheological State Identification Guides Hypothesis-Driven Experiment Selection in Reactive Polyurethane Hot-Melt Adhesives

PUR-NEW studies a practical data-to-decision problem:

> **How can reactive-PUR measurements remain scientifically comparable and useful for the next experimental decision when nominally identical formulations are realized under different preparation, reaction and measurement histories?**

The project is organized as one continuous materials-science loop rather than a materials study followed by a separate Agent benchmark.

```text
real-world experimental realization
-> realization-aware rheological state
-> reusable local thermal-response structure
-> actionable thermal-hold failure coordinate
-> structured + provenance-preserved evidence
-> deterministic scientific decision geometry
-> model-mediated experiment selection
-> human wet-lab execution
-> physical adjudication
-> updated evidence state
```

The Agent is a scientific decision layer over structured evidence. It does not create the underlying physical rules, synthesize material, or operate laboratory hardware.

---

## 1. Local experimental system

The original local design uses PPG2000 / STEPANPOL PDP-70 / 4,4'-MDI.

```text
E1/E2/E3: NCO:OH = 1.70 / 1.80 / 1.90 at 50/50 PPG2000/PDP-70
E4/E2/E5: composition perturbation around 50/50 at NCO:OH = 1.80
```

R01, R02 and R03 are **same-operator run labels**, not different operators.

The compact source data are stored in:

- `data/formulations.csv`
- `data/temperature_sweeps.csv`
- `data/thermal_hold.csv`
- `data/realization_metadata.csv`

### Verified experimental metadata

The viscosity and preparation metadata are now integrated into the repository and manuscript. Viscosity was measured with an **RV-SSR-H high-temperature rotational viscometer** (Shanghai Fangrui Instrument Co., Ltd.) using an **NKY-25 heater** and **No. 27 spindle**. The instrument reports viscosity in **mPa·s**. Rotation speed was adjusted to keep torque at approximately **40–60%**, and each temperature setpoint was equilibrated for **15 min** before the displayed value was recorded.

For sample preparation, polyols were stirred and vacuum-dehydrated at approximately **130 °C for 1 h**; MDI was then added and the mixture was stirred under vacuum at approximately **120 °C for about 1 h 20 min**. In 120 °C thermal-hold tests, **t = 0** is the point at which the sample reaches 120 °C; the material is stirred and kept sealed under vacuum during the hold. The resin-modified validation formulation F1 has an **NCO:OH equivalent ratio of 1.82**. Structured metadata are stored in `data/experimental_methods_metadata.csv`.

The temperature-sweep repeatability protocol uses the same mother sample across temperatures within a sweep. Distinct run labels are therefore treated as rheological measurement realizations rather than automatically as independent synthesis batches.

### Prospective supplementary experiment registered

A new wet-lab follow-up is registered under `experiments/supplementary_20261004/`. It is a **prospective plan, not completed evidence**. The plan adds direct F1 80–130 °C sweeps after the resin/tackifier chemistry shift, independent E1/E3 repeat sweeps, additional E1/F1 120 °C hold repeats, and prospective process-state records (KF water, NCO%, actual masses, vacuum, timing and storage).

The key decision is whether the F1 shared thermal shape remains transferable after chemistry modification or whether direct measurement confirms the CBES applicability boundary. Registered numerical targets, gray zones and contradiction thresholds are stored separately from blank measured-value fields and must not be changed after the data are seen.

See:
- `experiments/supplementary_20261004/PLAN.md`
- `experiments/supplementary_20261004/preregistered_targets.csv`
- `experiments/supplementary_20261004/results_template.csv`

---

## 2. Main material finding: a low-dimensional rheological state structure

The audited local temperature dataset contains:

```text
36 temperature-viscosity points
6 complete realizations
3 nominal formulations
```

A formulation-only model and a state-aware model are compared using log viscosity.

```text
temperature coordinate:
z(T) = 1000 * (1/T - 1/T_ref), T_ref = 393.15 K

formulation-only:
ln eta_fr(T) = mu_f + beta1*z + beta2*z^2 + epsilon

state-conditioned:
ln eta_fr(T) = a_fr + beta1*z + beta2*z^2 + epsilon
```

where `a_fr` is the directly fitted realization-specific viscosity-scale intercept. Conceptually, `a_fr = mu_f + delta_fr`, separating nominal formulation baseline from realization displacement without estimating those two components separately.

Chemistry-audited same-order results:

```text

File: derived/state_anchor_bridge/same_formulation_anchor_110_to_120_130.csv
held_formulation,held_realization,anchor_temperature_c,anchor_viscosity_reported,target_temperature_c,observed_viscosity_reported,formulation_only_predicted_viscosity,one_anchor_predicted_viscosity,formulation_only_log_error,one_anchor_log_error
E2,E2__R01__day1_0,110.0,2622.0,120.0,1955.0,5024.739735,1961.774827,0.943983,0.003459
E2,E2__R01__day1_0,110.0,2622.0,130.0,1536.0,3948.973917,1541.770924,0.944274,0.003750
E2,E2__R02__day1_0,110.0,5710.0,120.0,4017.0,3920.642380,4267.382383,-0.024280,0.060465
E2,E2__R02__day1_0,110.0,5710.0,130.0,3302.0,3080.724196,3353.182180,-0.069364,0.015381
E2,E2__R02__day1_1,110.0,6671.0,120.0,4863.0,3664.725581,5025.212131,-0.282902,0.032812
E2,E2__R02__day1_1,110.0,6671.0,130.0,3845.0,2907.273793,3986.565217,-0.279558,0.036156
E2,E2__R03__day1_0,110.0,7895.0,120.0,6977.0,3420.723038,5832.075335,-0.712767,-0.179246
E2,E2__R03__day1_0,110.0,7895.0,130.0,5128.0,2646.157151,4511.498793,-0.661607,-0.128086
